Repository: amar-jeevan/physics_aware_battery_project

# Physics-Aware Battery Energy Storage Model

A compact Python project for analysing battery energy storage behaviour under renewable generation and load demand, with a coupled thermal-electrical battery model.

## Project idea

Most simple battery storage simulations assume constant efficiency and ignore thermal behaviour. This project adds a physics-aware layer:

- State of charge (SOC) evolution
- Temperature-dependent internal resistance `R(T)`
- Heat generation using `I²R`
- Lumped thermal cooling model
- Fixed-point iteration at each time step to converge battery temperature and current

The long-term goal is to extend this into a validation-ready modelling project using published Li-ion discharge data.

## Technical model

At each time step, the net power is:

```text
P_net = P_generation - P_load
```

If generation exceeds load, the battery charges. If load exceeds generation, the battery discharges.

The battery temperature evolves according to:

```text
C_th dT/dt = Q_gen - Q_loss
```

with:

```text
Q_gen = I² R(T)
Q_loss = h (T - T_ambient)
```

The internal resistance is currently represented by a polynomial:

```text
R(T) = a0 + a1 T + a2 T²
```

In later stages, this will be replaced by a polynomial fit from published Li-ion cell data.

## Repository structure

```text
physics-aware-battery-storage/
│
├── README.md
├── requirements.txt
├── src/
│   ├── battery.py
│   ├── profiles.py
│   ├── simulation.py
│   ├── metrics.py
│   └── plots.py
│
├── examples/
│   └── run_stage1.py
│
├── tests/
│   └── test_basic.py
│
└── results/
```

## How to run

```bash
pip install -r requirements.txt
python examples/run_stage1.py
```

The script will generate plots in the `results/` folder.

## Current Stage

Stage 1 includes:

- Synthetic solar profile
- Synthetic load profile
- Battery SOC model
- Lumped thermal model
- Fixed-point thermal-electrical iteration
- Basic performance metrics
- Plots for generation/load, SOC, temperature, and grid exchange

## Planned future additions

1. Replace synthetic `R(T)` with polynomial fit from published Li-ion data.
2. Add validation against published experimental discharge data.
3. Add SOC-dependent open-circuit voltage model.
4. Add equivalent circuit model (ECM).
5. Add battery sizing scenarios for energy-sector analysis.
6. Add a Streamlit dashboard for interactive scenario exploration.

## Why this project matters

This project demonstrates physics-based system modelling, numerical iteration, thermal-electrical coupling, and engineering analysis. It is intended as a portfolio project for energy systems, storage modelling, simulation engineering, and research-oriented applications.

File: data/lfp_ocv_soc_temperature.csv
# LFP OCV vs SOC at multiple temperatures
# ──────────────────────────────────────────────────────────────────────────
# Cell:    A123 Systems ANR26650M1-B LFP 26650
# Source:  Gao Z. et al. (2017), Energies 10(1):85
#          DOI: 10.3390/en10010085, Figure 11 (3D OCV-SOC surface)
#          and Figure 10 (2D OCV-SOC curves at 5/15/25/35/45°C)
#
# Method:  Pulse Discharge Test (PDT) with 45-min relaxation per SOC step.
#          11 OCV points per temperature, 10% SOC intervals (0.0 to 1.0).
#          Values digitised from Figure 10a (2D curve family).
#
# Usage:   Stage 2C — replace constant nominal_voltage_v with OCV(SOC, T)
#          lookup using scipy.interpolate.RegularGridInterpolator or
#          numpy.interp at fixed temperature.
#
# NOTE:    Values below are approximate digitisations from the paper figures.
#          Accuracy ±10 mV. For higher accuracy, download the Gao/Chin
#          IEEE DataPort dataset (DOI: 10.21227/36wq-1d84) when accessible.
# ──────────────────────────────────────────────────────────────────────────
# soc, ocv_5C, ocv_15C, ocv_25C, ocv_35C, ocv_45C
soc,ocv_5C_V,ocv_15C_V,ocv_25C_V,ocv_35C_V,ocv_45C_V
0.0,3.00,3.02,3.03,3.03,3.04
0.1,3.20,3.22,3.24,3.25,3.26
0.2,3.25,3.26,3.27,3.28,3.29
0.3,3.27,3.28,3.29,3.30,3.30
0.4,3.28,3.29,3.30,3.31,3.31
0.5,3.29,3.30,3.31,3.32,3.32
0.6,3.30,3.31,3.32,3.33,3.33
0.7,3.31,3.32,3.33,3.33,3.34
0.8,3.32,3.33,3.34,3.35,3.35
0.9,3.38,3.40,3.42,3.43,3.44
1.0,3.55,3.57,3.58,3.59,3.60

File: data/lfp_resistance_temperature.csv
# LFP (LiFePO4) internal resistance vs temperature
# ──────────────────────────────────────────────────────────────────────────
# Cell:        A123 Systems ANR26650M1-B, 2.5 Ah, 26650 cylindrical
# Measurement: DC internal resistance (DCIR) from HPPC 10-s pulse
#              at ~50% SOC, fresh cell (SOH ≈ 100%)
# Definition:  R0 = instantaneous ohmic drop only (sub-second response)
#              = ΔV_instantaneous / ΔI at pulse onset
#              This is the correct R0 for use in Q_gen = I²·R(T)
#
# PRIMARY SOURCE (Stage 2A, retained):
#   Lin X., Perez H.E., Siegel J.B., Stefanopoulou A.G. et al. (2013)
#   "Online Identification of Battery Parameters..."
#   IEEE Trans. Control Systems Technology, 22(7)
#   DOI: 10.1109/TCST.2013.2278763
#   Cell: A123 ANR26650M1A (2.3 Ah variant)
#   Method: 10-s HPPC pulse, high time resolution
#
# SUPPORTING SOURCE (Stage 2B, same cell confirmed):
#   Gao Z., Chin C.S., Woo W.L., Jia J. (2017)
#   "Integrated Equivalent Circuit and Thermal Model for Simulation
#    of Temperature-Dependent LiFePO4 Battery in Actual Embedded Application"
#   Energies 10(1):85. DOI: 10.3390/en10010085
#   Cell: A123 ANR26650M1-B (2.5 Ah, same Nanophosphate LFP chemistry)
#   Method: R0 = (U_n - U_{n-1}) / I at 1 sample/second resolution
#   NOTE: Gao R0 includes fast RC dynamics within 1-s window → higher values
#         (~65–80 mΩ at 25°C) than Lin HPPC R0 (~10 mΩ).
#         For lumped ohmic heating Q=I²R, Lin HPPC values are appropriate.
#   CONFIRMED from paper: Cp = 810.53 J/kg/K, hconv = 5 W/m²/K,
#   Sarea = 0.0149 m² (Table 1) — used in BatteryParams.
#
# SUPPLEMENTARY SOURCE:
#   Forgez C. et al. (2010), J. Power Sources 195(9):2961–2968
#   DOI: 10.1016/j.jpowsour.2009.10.105
#   Cell: A123 ANR26650M1, lumped thermal parameters Rin, Rout, Cp
#
# Valid range: −10 °C to +40 °C, ~50% SOC, fresh cell
# Fit:         R² = 0.961, RMSE = 2.97 mΩ (see resistance_fit.py)
#
# Stage 2B upgrade note:
#   Gao 2017 Figure 13 shows R0(SOC, T) as a 3D lookup surface.
#   No tabulated values are provided; digitisation from the 3D figure
#   at SOC=0.5 yields consistent temperature trend but higher absolute
#   values due to measurement resolution difference (see NOTE above).
#   Stage 2C will implement full OCV(SOC, T) lookup from Gao 2017 Fig.11.
# ──────────────────────────────────────────────────────────────────────────
temperature_c,resistance_mohm
-10,50.0
0,24.0
10,14.0
25,10.0
35,8.5
40,7.0
